Repository: JARVIS-Materials-Design/jarvis-tools-notebooks

⚠️ This repository is no longer maintained.
For the latest updates and continued development, please visit: https://github.com/atomgptlab/jarvis-tools-notebooks

# JARVIS-Tools Notebooks (Introduction)
The JARVIS-Tools Notebooks is a collection of Jupyter/ Google-Colab notebooks to provide tutorials on various methods for materials design. It consists of several types of applications such as for electronic structure (ES), force-field (FF), Monte Carlo (MC), artificial intelligence (AI), quantum computation (QC) and experiments (EXP). This project is a part of the [NIST-JARVIS](https://jarvis.nist.gov/) infrastructure. A few more detailed tutorial are also available at: [JARVIS-Tools](https://jarvis-tools.readthedocs.io/en/master/tutorials.html).

Slides: [SlideShare](https://www.slideshare.net/KAMALCHOUDHARY4) [https://github.com/knc6/slides](https://github.com/knc6/slides) 

📺 YouTube videos: [https://www.youtube.com/@dr_k_choudhary](https://www.youtube.com/@dr_k_choudhary)

<a name="basics"></a>

# Basics

A few preliminary notebooks before diving into materials design

1) [Introduction to high-performance computing](https://tacc-reproducible-intro-hpc.readthedocs.io/en/latest/intro_to_hpc/overview.html)
2) [Python beginners notebook](https://colab.research.google.com/github/knc6/jarvis-tools-notebooks/blob/master/jarvis-tools-notebooks/python_beginners_notebook.ipynb)
3) [Silicon atomic structure and analysis example](https://colab.research.google.com/github/knc6/jarvis-tools-notebooks/blob/master/jarvis-tools-notebooks/Simple_Silicon_atomic_structure_and_analysis_example.ipynb)


<a name="es"></a>

# Electronic structure

Density functional theory, Tight-binding and Beyond-DFT methods using various software

1) [Analyzing_data_in_the_JARVIS_DFT_dataset](https://colab.research.google.com/github/knc6/jarvis-tools-notebooks/blob/master/jarvis-tools-notebooks/Analyzing_data_in_the_JARVIS_DFT_dataset.ipynb)
2) [Analyzing_data_in_the_JARVIS_Leaderboard](https://colab.research.google.com/github/knc6/jarvis-tools-notebooks/blob/master/jarvis-tools-notebooks/Analyzing_data_in_the_JARVIS_Leaderboard.ipynb)
3) [Basic quantum espresso run](https://colab.research.google.com/github/knc6/jarvis-tools-notebooks/blob/master/jarvis-tools-notebooks/JARVIS_QuantumEspressoColab_Basic_Example.ipynb)
4) [JARVIS_Optoelectronics_Computational_screening_of_high_performance_optoelectronic_materials_using_OptB88vdW_and_TB_mBJ_formalisms ](https://colab.research.google.com/github/knc6/jarvis-tools-notebooks/blob/master/jarvis-tools-notebooks/JARVIS_Optoelectronics_Computational_screening_of_high_performance_optoelectronic_materials_using_OptB88vdW_and_TB_mBJ_formalisms.ipynb)
5) [JARVIS_TopologicalSpillage_High_throughput_Discovery_of_Topologically_Non_trivial_Materials_using_Spin_orbit_Spillage ](https://colab.research.google.com/github/knc6/jarvis-tools-notebooks/blob/master/jarvis-tools-notebooks/JARVIS_TopologicalSpillage_High_throughput_Discovery_of_Topologically_Non_trivial_Materials_using_Spin_orbit_Spillage.ipynb)
6) [JARVIS_Solar_Accelerated_Discovery_of_Efficient_Solar_Cell_Materials_Using_Quantum_and_Machine_Learning_Methods ](https://colab.research.google.com/github/knc6/jarvis-tools-notebooks/blob/master/jarvis-tools-notebooks/JARVIS_Solar_Accelerated_Discovery_of_Efficient_Solar_Cell_Materials_Using_Quantum_and_Machine_Learning_Methods.ipynb)
7) [Si_bandstructure&densityof_states](https://colab.research.google.com/github/knc6/jarvis-tools-notebooks/blob/master/jarvis-tools-notebooks/Si_bandstructure%26densityof_states.ipynb)
8) [JARVIS_Wannier90Example](https://colab.research.google.com/github/knc6/jarvis-tools-notebooks/blob/master/jarvis-tools-notebooks/JARVIS_Wannier90Example.ipynb)
9) [BoltztrapExample](https://colab.research.google.com/github/knc6/jarvis-tools-notebooks/blob/master/jarvis-tools-notebooks/BoltztrapExample.ipynb)
10) [Making 2D heterostructures](https://colab.research.google.com/github/knc6/jarvis-tools-notebooks/blob/master/jarvis-tools-notebooks/Making_2D_heterostructures.ipynb)
11)  [JARVIS_DFT_FormationEnergiesAccuracyCheck](https://colab.research.google.com/github/knc6/jarvis-tools-notebooks/blob/master/jarvis-tools-notebooks/JARVIS_DFT_FormationEnergiesAccuracyCheck.ipynb)
12) [Downloading raw analysis data and input/output files](https://colab.research.google.com/github/knc6/jarvis-tools-notebooks/blob/master/jarvis-tools-notebooks/Download_raw_data_for_webpages.ipynb)

# Force-field

1) [JARVIS_LAMMPS](https://colab.research.google.com/github/knc6/jarvis-tools-notebooks/blob/master/jarvis-tools-notebooks/JARVIS_LAMMPS.ipynb)
3) [MLFF SNAP training](https://colab.research.google.com/github/FitSNAP/FitSNAP/blob/master/tutorial.ipynb)

# Experiment related tutorials
1) [XRD Matching](https://github.com/knc6/jarvis-tools-notebooks/blob/master/jarvis-tools-notebooks/XRD_Matching.ipynb)


<a name="nanohub"></a>

File: jarvis-tools-notebooks/additional_data/Seeb-Exp.csv
Formu,Exp,DFT,JID,Doping conc.(/cm3),type,T(K),Spg,,,Ref,Function,path,MBJ
Bi2Te3,116,124.7356584,JVASP-25,7.78E+19,p,420,166,,,MP-paper,"get_formula('Bi2Te3',temp=400,dop=1e20,dop_type='p')",/rk2/knc6/JARVIS-DFT/2D-bulk/mp-34202_bulk_PBEBO,
Bi2Se3,-70,-136.9,JVASP-1067,-2.20E+19,n,420,166,,,MP-paper,"get_formula('Bi2Se3',temp=400,dop=1e19,dop_type='n')",/rk2/knc6/JARVIS-DFT/TE-bulk/mp-541837_bulk_PBEBO,
CuInTe2,254,203.5363819,JVASP-3495,1.60E+19,P,300,122,,,PDF,"get_formula('CuInTe2',temp=400,dop=1e20,dop_type='p')",/rk2/knc6/JARVIS-DFT/Solar-Semi/mp-22261_bulk_PBEBO,/rk2/knc6/JARVIS-DFT/Solar-Semi/mp-22261_bulk_PBEBO/MAIN-MBJ-bulk@mp_22261/boltz2data.json
CuGaTe2,380,448.9839056,JVASP-2295,1.00E+18,p,300,122,,,PDF,"get_formula('CuGaTe2',temp=300,dop=1e17,dop_type='p')", /rk2/knc6/JARVIS-DFT/Solar-Semi/mp-3839_bulk_PBEBO,/rk2/knc6/JARVIS-DFT/Solar-Semi/mp-3839_bulk_PBEBO/MAIN-MBJ-bulk@mp_3839/boltz2data.json
AgTlTe,550,721,JVASP-9744,1.00E+17,p,320,62,,,PDF,"get_formula('AgTlTe',temp=300,dop=1e17,dop_type='p')",/rk2/knc6/JARVIS-DFT/Solar-SemiRaritan20/mp-5874_PBEBO,/rk2/knc6/JARVIS-DFT/Solar-SemiRaritan20/mp-5874_PBEBO/MAIN-MBJ-bulk@mp_5874/boltz2data.json
ErNiSb,258,268.70996,JVASP-1903,1.42E+19,p,335,216,,,PDF,"get_formula('ErNiSb',temp=300,dop=1e19,dop_type='p')", /rk2/knc6/JARVIS-DFT/Solar-Semi/mp-21272_bulk_PBEBO,/rk2/knc6/JARVIS-DFT/Solar-Semi/mp-21272_bulk_PBEBO/MAIN-MBJ-bulk@mp_21272/boltz2data.json
Cu2ZnSnSe4,-26.01466175,-23.98,JVASP-17430,1.00E+18,p,293,121,,,PDF,"get_formula('Cu2ZnSnSe4',temp=300,dop=1e18,dop_type='p')",/rk2/knc6/JARVIS-DFT/Met-Rar/mp-16564_PBEBO,
CoNbSn,-69,-2.22,JVASP-18668,5.97E+16,p,318,216,,,PDF,"get_formula('CoNbSn',temp=300,dop=1e17,dop_type='p')",/rk2/knc6/JARVIS-DFT/Met-Rar/mp-30560_PBEBO,
AlFe2V,-107,-32.39113,JVASP-15637,5.00E+20,n,300,225,,,PDF,"get_formula('AlFe2V',temp=300,dop=1e20,dop_type='n')",/rk2/knc6/JARVIS-DFT/Met-Rar/mp-5778_PBEBO,runhere
CoSbZr,-62,-43.995288,JVASP-18207,2.72E+20,n,335,216,,,PDF,"get_formula('CoSbZr',temp=300,dop=1e21,dop_type='n')",/rk2/knc6/JARVIS-DFT/Met-Rar/mp-22377_PBEBO,
SnSe,586,674.7,JVASP-299,3.16E+17,p,523,62,,,Mp-paper,"get_formula('SnSe',temp=500,dop=1e17,dop_type='p')", /rk2/knc6/JARVIS-DFT/2D-bulk/mp-691_bulk_PBEBO,/rk2/knc6/JARVIS-DFT/2D-bulk/mp-691_bulk_PBEBO/MAIN-MBJ-bulk@mp_691/boltz2data.json
SnTe,103,111.855,JVASP-7860,1.00E+21,p,817,225,,,MP-paper,"get_formula('SnTe',temp=800,dop=1e21,dop_type='p')",/rk2/knc6/JARVIS-DFT/Solar-SemiRaritan/mp-1883_PBEBO,/rk2/knc6/JARVIS-DFT/Solar-SemiRaritan/mp-1883_PBEBO/MAIN-MBJ-bulk@mp_1883/boltz2data.json
Cu2Se,258,148.2624,JVASP-18192,2.00E+21,p,900,216,,,Mp-paper,"get_formula('Cu2Se',temp=900,dop=1e21,dop_type='p')",/rk2/knc6/JARVIS-DFT/Met-Rar/mp-22297_PBEBO,runhere
Mg2Sn,-71.5,-91.338711,JVASP-14507,-2.00E+19,n,400,225,,,Mp-paper,"get_formula('Mg2Sn',temp=400,dop=1e20,dop_type='n')",/rk2/knc6/JARVIS-DFT/Met-Rar/mp-2343_PBEBO,runhere

File: jarvis-tools-notebooks/additional_data/loptics_exp.csv
Si-En,Si-Eps,Ge-En,Ge-Eps,GaAs-En,GaAs-Eps,InP-En,InP-Eps
1.5,0.038,1.5,2.772,1.5,0.589,1.5,1.4
1.6,0.057,1.6,3.288,1.6,0.677,1.6,1.509
1.7,0.078,1.7,3.925,1.7,0.838,1.7,1.68
1.8,0.099,1.8,5.069,1.8,1.141,1.8,1.889
1.9,0.126,1.9,6.761,1.9,1.369,1.9,2.062
2,0.172,2,10.427,2,1.637,2,2.252
2.1,0.236,2.1,18.791,2.1,1.893,2.1,2.488
2.2,0.26,2.2,21.651,2.2,2.212,2.2,2.755
2.3,0.396,2.3,23.466,2.3,2.622,2.3,3.06
2.4,0.508,2.4,22.636,2.4,3.123,2.4,3.425
2.5,0.63,2.5,20.695,2.5,3.821,2.5,3.904
2.6,0.803,2.6,19.307,2.6,4.841,2.6,4.524
2.7,1.193,2.7,18.289,2.7,6.536,2.7,5.337
2.8,1.548,2.8,17.604,2.8,9.83,2.8,6.482
2.9,2.017,2.9,17.282,2.9,17.383,2.9,8.205
3,2.807,3,17.514,3,17.571,3,10.962
3.1,4.321,3.1,18.349,3.1,18.765,3.1,15.325
3.2,7.636,3.2,19.45,3.2,18.022,3.2,17.043
3.3,17.717,3.3,20.385,3.3,16.037,3.3,15.797
3.4,35.282,3.4,20.994,3.4,14.929,3.4,13.592
3.5,33.818,3.5,21.442,3.5,14.216,3.5,12.443
3.6,31.632,3.6,21.992,3.6,13.739,3.6,11.731
3.7,31.527,3.7,22.664,3.7,13.459,3.7,11.266
3.8,32.229,3.8,23.509,3.8,13.365,3.8,10.974
3.9,33.567,3.9,24.595,3.9,13.47,3.9,10.841
4,35.939,4,26.056,4,13.832,4,10.871
4.1,39.947,4.1,27.965,4.1,14.538,4.1,11.088
4.2,45.348,4.2,30.025,4.2,15.767,4.2,11.539
4.3,44.095,4.3,30.089,4.3,17.803,4.3,12.358
4.4,33.35,4.4,23.494,4.4,20.582,4.4,13.739
4.5,24.919,4.5,16.782,4.5,22.845,4.5,16.161
4.6,18.601,4.6,13.62,4.6,23.891,4.6,20.039
4.7,15.094,4.7,11.768,4.7,24.835,4.7,22.948
4.8,13.193,4.8,10.51,4.8,25.196,4.8,20.989
4.9,11.974,4.9,9.592,4.9,23.393,4.9,17.894
5,11.195,5,8.911,5,18.563,5,14.896
5.1,10.776,5.1,8.424,5.1,13.677,5.1,11.483
5.2,10.655,5.2,8.115,5.2,11.143,5.2,9.399
5.3,10.586,5.3,7.943,5.3,9.758,5.3,8.308
5.4,9.907,5.4,7.893,5.4,8.806,5.4,7.717
5.5,8.846,5.5,7.842,5.5,8.123,5.5,7.308
5.6,7.999,5.6,7.741,5.6,7.593,5.6,6.832
5.7,7.4,5.7,7.507,5.7,7.182,5.7,6.317
5.8,6.898,5.8,6.946,5.8,6.882,5.8,5.924
5.9,6.46,5.9,6.275,5.9,6.587,5.9,5.68
6,5.877,6,5.672,6,6.25,6,5.644
